Repository: reallyboredchemestudent/HfOx-ALD-reactor-PINN

# Time-free modelling of a pulsed ALD reactor: HfO₂ from TDMA-Hf / H₂O

A pulsed atomic layer deposition (ALD) reactor can be written as a **steady** problem: integrate the precursor's
gas transport over one pulse and purge, and the final surface coverage depends only on the **exposure** each point
receives. This repository derives that reduction, tests where it holds, and uses it to fit, cross-check and
extrapolate 315 real thickness measurements from Lee et al. (2026). Two inverse solvers are compared on equal
terms, a finite-volume adjoint solver and a physics-informed neural network (PINN), and the calibrated model gives a
process window.

**Main results**

- **The reduction is exact.** It holds whenever the gas reacts first order at the wall, the flow is steady and the
  purge clears the gas. An independent transient solver (aldFoam, OpenFOAM-10) agrees: equal-dose pulses from 0.05 to

## Every result and the command that reproduces it

Run from `code/` unless noted. Times are for an 8-core desktop.

| Result | Number | Command | Output |
| --- | --- | --- | --- |
| Reduction exact on the chamber plane (1D/2D, transient vs steady) | 0.018 nm | `cd code/reduction && python run1d_base.py && python run2d.py` | stdout |
| Reduction in a gap-resolved channel, and pressure-spike sensitivity | 10⁻⁸; ≤ 0.34 nm | `python gapresolved.py` | stdout |
| Same in aldFoam: equal-dose pulses 0.05/0.2/0.4 s | 0.027–0.036 nm | `bash run_aldfoam.sh` (repo root; OpenFOAM-10 + aldFoam) | `results/aldfoam_gap1.0/` |
| Structural identifiability, 4 models | one dose: front position only | `julia identifiability.jl` | `si_results.txt` |
| Fisher information and rank tests at Lee's design | sd per parameter | `python identifiability.py`, `python rank1d.py` | stdout |
| Profile likelihoods | upstream length 7.5–16 cm | `python profile_lik.py synthA_rep0.npz U 4,6,8,10,12,14,16,18` | `profile_U.npy` |
| Parameter recovery at the real design | RMS z 0.88–1.36 | `python recovery.py 0 20` | `recovery_0.npy` |
| Broken assumptions flagged by residuals | 4 of 5 flagged | `python run_breaks.py second_order` (and `flow_spike`, `pool_unpurged`, `mediated`, `surface_cvd`) | `breakfit_*.npz` |
| FV vs PINN on synthetic wafers | coverage FV 0.98 | `bash run_all.sh synthpinn` (root) | `results/logs/synthcompare.log` |
| Real-wafer loading and site map | 315/315 sites | `bash run_all.sh load` | `results/load_report.txt` |
| Mass-balance collapse on real wafers | 2.6%, χ² 1.2 / 3 | `bash run_all.sh collapse` | `results/collapse_real.png` |
| Ideal error budget on real wafers | χ² 21,124 / 225 | `bash run_all.sh fit howo extrap` | `results/fit_td100-200.json` |
| Measured error budget: fit, hold-out, extrapolation | χ² 448; 96%; 94% | `bash run_all.sh recal` | `results/recal_*` |
| PINN vs FV under the measured budget | 1.6–3.9 vs 1.0–2.6 nm | `bash run_all.sh pinnm comparem` | `results/recal_compare_REALM.csv` |
| Process window | ×1.2–1.7; 65→60 °C source | `bash run_all.sh window` | `results/process_window.csv` |

# Data provenance

`lee2026_hfox_ald_dataset.csv` contains the 315 measured sites of

> M. Lee, D. S. Kim, T. T. H. Chu, D. M. Narayan, D. N. Le, S. De, S. Shirodkar, S. Lee, S. Son, J. E. Kang, H. Choi,
> S. J. Jeong, T. Kim, G. Y. Yeom, S. J. Kim and J. Kim, "Machine learning-guided optimization of atomic layer
> deposition process", *Communications Materials* (2026). https://www.nature.com/articles/s43246-026-01206-w

**Source.** Supplementary Fig. 1 of the article's Supplementary Information: wafer maps of (a) thickness,
(b) refractive index at 633 nm and (c) wet etch rate in 500:1 HF, for 7 deposition temperatures (100–250 °C) × 5
TDMA-Hf source temperatures (55–75 °C), 9 sites per 100 mm wafer. Process: Lucida D100, TDMA-Hf / H₂O, 100 cycles,
0.2/20 s pulse/purge. The authors state the data are in the article and its Supplementary Information.

**Transcription.** Every value was read by eye from 2× crops of the 4379 × 1837 px figure, then read again
independently by OCR (tesseract 5.3.4). All 945 values agree digit for digit. Values are as printed: thickness to
0.1 nm, refractive index to 0.01, wet etch rate to 0.1 nm/min (a few printed as 0.24–0.30 nm/min, kept as printed).

**Columns.** Deposition temperature (°C), precursor temperature (°C), site (1–9), x and y (cm), thickness (nm),
RI, WER (nm/min), cycles.

**Site coordinates.** y runs along the flow from the inlet-side origin used in the paper: (0, 4.5) cm is nearest the
inlet, (0, 10.5) cm farthest. x runs across the flow. Map bottom is the inlet side (the 55 °C-source wafers are thick
there). Site numbers follow the map reading order: top, row 2 left/right, row 3 left/centre/right, row 4 left/right,
bottom. The sign of x (map left = −x) is an assumption; it only flips the sign of the fitted inlet tilt.

**Rights.** The measurements are the authors'. Check the article's licence on its web page before redistributing
this file, and cite the article whenever it is used.

File: data/README.md
# Data provenance

`lee2026_hfox_ald_dataset.csv` contains the 315 measured sites of

> M. Lee, D. S. Kim, T. T. H. Chu, D. M. Narayan, D. N. Le, S. De, S. Shirodkar, S. Lee, S. Son, J. E. Kang, H. Choi,
> S. J. Jeong, T. Kim, G. Y. Yeom, S. J. Kim and J. Kim, "Machine learning-guided optimization of atomic layer
> deposition process", *Communications Materials* (2026). https://www.nature.com/articles/s43246-026-01206-w

**Source.** Supplementary Fig. 1 of the article's Supplementary Information: wafer maps of (a) thickness,
(b) refractive index at 633 nm and (c) wet etch rate in 500:1 HF, for 7 deposition temperatures (100–250 °C) × 5
TDMA-Hf source temperatures (55–75 °C), 9 sites per 100 mm wafer. Process: Lucida D100, TDMA-Hf / H₂O, 100 cycles,
0.2/20 s pulse/purge. The authors state the data are in the article and its Supplementary Information.

**Transcription.** Every value was read by eye from 2× crops of the 4379 × 1837 px figure, then read again
independently by OCR (tesseract 5.3.4). All 945 values agree digit for digit. Values are as printed: thickness to
0.1 nm, refractive index to 0.01, wet etch rate to 0.1 nm/min (a few printed as 0.24–0.30 nm/min, kept as printed).

**Columns.** Deposition temperature (°C), precursor temperature (°C), site (1–9), x and y (cm), thickness (nm),
RI, WER (nm/min), cycles.

**Site coordinates.** y runs along the flow from the inlet-side origin used in the paper: (0, 4.5) cm is nearest the
inlet, (0, 10.5) cm farthest. x runs across the flow. Map bottom is the inlet side (the 55 °C-source wafers are thick
there). Site numbers follow the map reading order: top, row 2 left/right, row 3 left/centre/right, row 4 left/right,
bottom. The sign of x (map left = −x) is an assumption; it only flips the sign of the fitted inlet tilt.

**Rights.** The measurements are the authors'. Check the article's licence on its web page before redistributing
this file, and cite the article whenever it is used.
